Repository: ZooBeasts/TFstack-MARL-platform-designing-thin-films

# TFstack

### Thin Flim stacking Multi-agent reinforcement learning platform

### Designing for finding Max/Min Optical response, Bandpass filter and antireflective coating

### The project is finished and we found the general reward function that works in both max/min response, antireflective coating and bandpass design in random or periodic stacking geometry
Workflow

File: data/Glass.csv
wl,n,k
100,1.45,0
200,1.45,0
300,1.45,0
400,1.45,0
500,1.45,0
600,1.45,0
700,1.45,0
800,1.45,0
900,1.45,0
1000,1.45,0
1100,1.45,0
1200,1.45,0
1300,1.45,0
1400,1.45,0
1500,1.45,0
1600,1.45,0
2500,1.45,0

File: data/HfO2.csv
wl,n,k
200,2.3945,0
218,2.263947898,0
236,2.174728423,0
254,2.111685752,0
272,2.065845762,0
290,2.031677191,0
308,2.005650361,0
326,1.98544345,0
344,1.969487713,0
362,1.956697707,0
380,1.946306236,0
398,1.93776056,0
416,1.930655489,0
434,1.924689287,0
452,1.91963401,0
470,1.915315176,0
488,1.91159761,0
506,1.90837541,0
524,1.905564754,0
542,1.903098657,0
560,1.900923118,0
578,1.898994236,0
596,1.89727605,0
614,1.895738888,0
632,1.894358103,0
650,1.893113091,0
668,1.891986526,0
686,1.890963756,0
704,1.890032325,0
722,1.889181592,0
740,1.888402424,0
758,1.887686944,0
776,1.887028333,0
794,1.886420665,0
812,1.885858766,0
830,1.885338107,0
848,1.884854707,0
866,1.884405057,0
884,1.883986052,0
902,1.88359494,0
920,1.883229271,0
938,1.882886861,0
956,1.882565757,0
974,1.882264207,0
992,1.881980636,0
1010,1.881713628,0
1028,1.881461902,0
1046,1.881224302,0
1064,1.880999777,0
1082,1.880787376,0
1100,1.88058623,0
1118,1.880395551,0
1136,1.880214615,0
1154,1.880042763,0
1172,1.879879391,0
1190,1.879723943,0
1208,1.87957591,0
1226,1.879434823,0
1244,1.879300248,0
1262,1.879171789,0
1280,1.879049075,0
1298,1.878931765,0
1316,1.878819544,0
1334,1.878712119,0
1352,1.878609218,0
1370,1.878510587,0
1388,1.878415991,0
1406,1.878325212,0
1424,1.878238044,0
1442,1.878154297,0
1460,1.878073792,0
1478,1.877996364,0
1496,1.877921855,0
1514,1.877850119,0
1532,1.87778102,0
1550,1.877714429,0
1568,1.877650224,0
1586,1.877588292,0
1604,1.877528527,0
1622,1.877470827,0
1640,1.877415097,0
1658,1.877361249,0
1676,1.877309198,0
1694,1.877258864,0
1712,1.877210171,0
1730,1.87716305,0
1748,1.877117432,0
1766,1.877073253,0
1784,1.877030454,0
1802,1.876988977,0
1820,1.876948768,0
1838,1.876909775,0
1856,1.87687195,0
1874,1.876835245,0
1892,1.876799618,0
1910,1.876765025,0
1928,1.876731427,0
1946,1.876698786,0
1964,1.876667065,0
1982,1.876636231,0
2000,1.87660625,0

File: data/MgF2.csv
wl,n,k
200,1.42088,0
250,1.40849,0
323,1.3984,0
349,1.39607,0
411,1.39,0
500,1.385,0
604,1.38,0
715,1.376,0
1550,1.37,0
2200,1.37,0
15000,1.37,0

File: data/Ni.csv
wl,n,k
300,1.63,2.11
355,1.63,2.11
365,1.62,2.17
376,1.61,2.23
388,1.61,2.3
401,1.61,2.36
414,1.61,2.44
428,1.62,2.52
444,1.63,2.61
460,1.64,2.71
478,1.65,2.81
497,1.67,2.93
518,1.71,3.06
540,1.75,3.19
565,1.8,3.33
592,1.85,3.48
621,1.92,3.65
654,2.02,3.82
690,2.14,4.01
731,2.28,4.18
776,2.43,4.31
828,2.53,4.47
887,2.65,4.63
956,2.74,4.85
1040,2.85,5.1
1130,2.97,5.38
1240,3.06,5.74
1380,3.18,6.23
1550,3.38,6.82
1770,3.59,7.48
2070,3.84,8.35
2480,4.03,9.64
3110,3.84,11.4
3550,4.03,13.1
4140,4.19,15.1
4970,4.25,17.7
6210,4.12,22.5
8280,5.45,30.6
12400,9.54,45.8

File: data/Si.csv
wl,n,k
380,4.0998779999999995,1.0945562
381,4.09293,1.0877290000000002
382,4.086036,1.0809068000000002
383,4.079196,1.0740902
384,4.0724089999999995,1.0672801
385,4.065675,1.0604770000000001
386,4.058993,1.0536818000000001
387,4.052363,1.0468950000000001
388,4.045783999999999,1.0401174000000002
389,4.039256,1.0333496
390,4.0327779999999995,1.0265921999999998
391,4.02635,1.0198459
392,4.019971,1.0131113
393,4.0136400000000005,1.006389
394,4.007358,0.9996796
395,4.0011230000000015,0.9929836
396,3.994936,0.9863017
397,3.9887949999999996,0.9796344000000001
398,3.9827,0.9729821
399,3.9766510000000004,0.9663455
400,3.970648,0.9597251
401,3.964689,0.9531214
402,3.958775,0.9465348
403,3.952904,0.9399658999999999
404,3.947078,0.9334150999999999
405,3.941294,0.9268829
406,3.935553,0.9203697
407,3.929854,0.9138759
408,3.924197,0.9074021000000001
409,3.918582,0.9009485999999999
410,3.913008,0.8945158000000001
411,3.9074739999999997,0.8881041
412,3.9019800000000004,0.8817139
413,3.896527,0.8753456000000001
414,3.891113,0.8689995
415,3.885737,0.862676
416,3.880401,0.8563754000000001
417,3.8751029999999997,0.8500981
418,3.869843,0.8438445
419,3.864621,0.8376146999999999
420,3.859435,0.8314091
421,3.8542870000000002,0.8252280999999999
422,3.849175,0.8190719
423,3.8441,0.8129408
424,3.83906,0.8068350000000001
425,3.834056,0.8007549
426,3.8290870000000004,0.7947006
427,3.824153,0.7886725
428,3.819254,0.7826706999999999
429,3.8143879999999997,0.7766956
430,3.809557,0.7707472
431,3.804759,0.7648259
432,3.7999949999999996,0.7589318
433,3.795263,0.7530650999999999
434,3.790565,0.7472261
435,3.7858980000000004,0.7414149
436,3.7812639999999997,0.7356315999999999
437,3.7766610000000003,0.7298765
438,3.77209,0.7241496999999999
439,3.76755,0.7184514
440,3.7630410000000003,0.7127817
441,3.7585620000000004,0.7071407
442,3.754114,0.7015286999999999
443,3.7496970000000003,0.6959456
444,3.745308,0.6903916999999999
445,3.74095,0.684867
446,3.736621,0.6793716999999999
447,3.7323199999999996,0.6739059000000001
448,3.728049,0.6684696
449,3.7238059999999997,0.663063
450,3.7195910000000003,0.6576860999999999
451,3.715404,0.652339
452,3.711245,0.6470218000000001
453,3.707114,0.6417345999999999
454,3.70301,0.6364774000000001
455,3.6989330000000002,0.6312503
456,3.6948819999999998,0.6260532
457,3.690858,0.6208864000000001
458,3.686861,0.6157498
459,3.68289,0.6106434000000001
460,3.6789440000000004,0.6055673
461,3.6750239999999996,0.6005216
462,3.6711300000000002,0.5955060999999999
463,3.667261,0.5905210999999999
464,3.6634160000000002,0.5855664
465,3.659597,0.580642
466,3.6558019999999996,0.5757481
467,3.6520309999999996,0.5708845
468,3.648285,0.5660513
469,3.6445629999999998,0.5612484999999999
470,3.640864,0.5564760999999999
471,3.637189,0.5517339
472,3.6335370000000013,0.5470222
473,3.6299080000000004,0.5423406999999999
474,3.6263019999999995,0.5376895
475,3.622719,0.5330686
476,3.619159,0.5284778
477,3.615621,0.5239173
478,3.612105,0.5193869000000001
479,3.6086110000000002,0.5148865
480,3.605139,0.5104162999999999
481,3.601688,0.505976
482,3.5982589999999997,0.5015657
483,3.5948519999999995,0.4971852
484,3.5914650000000004,0.49283459999999996
485,3.5880989999999997,0.4885138
486,3.584754,0.4842227
487,3.58143,0.47996120000000003
488,3.578126,0.47572929999999997
489,3.574842,0.4715269
490,3.5715790000000003,0.46735390000000004
491,3.568335,0.4632103
492,3.565111,0.4590959
493,3.561907,0.4550107
494,3.558722,0.4509545999999999
495,3.5555559999999997,0.4469276
496,3.55241,0.4429294
497,3.549282,0.43896009999999996
498,3.5461730000000005,0.4350196
499,3.543083,0.43110770000000004
500,3.5400120000000004,0.42722429999999995
501,3.5369589999999995,0.42336949999999995
502,3.533924,0.4195429
503,3.530907,0.4157447
504,3.527908,0.41197449999999997
505,3.5249269999999995,0.4082325
506,3.521963,0.4045183
507,3.519018,0.400832
508,3.516089,0.3971734000000001
509,3.513178,0.3935425
510,3.5102839999999995,0.389939
511,3.5074059999999996,0.3863629
512,3.504546,0.3828140999999999
513,3.501702,0.37929250000000003
514,3.498875,0.3757978
515,3.496065,0.3723301
516,3.49327,0.36888920000000003
517,3.4904919999999997,0.365475
518,3.4877300000000004,0.3620873
519,3.484984,0.3587261
520,3.482254,0.35539109999999996
521,3.479539,0.3520824
522,3.47684,0.34879970000000005
523,3.474157,0.3455429
524,3.471489,0.3423119
525,3.468836,0.3391066
526,3.4661980000000003,0.3359268
527,3.463575,0.33277249999999997
528,3.4609669999999997,0.32964340000000003
529,3.4583739999999996,0.3265395
530,3.455796,0.3234606
531,3.453232,0.3204066
532,3.450682,0.3173773
533,3.448147,0.3143727
534,3.4456260000000003,0.3113925
535,3.4431199999999995,0.3084367
536,3.4406269999999997,0.3055051
537,3.4381480000000004,0.30259759999999997
538,3.435683,0.299714
539,3.433232,0.2968542
540,3.430794,0.29401809999999995
541,3.4283699999999997,0.29120559999999995
542,3.4259589999999998,0.2884164
543,3.423561,0.28565050000000003
544,3.4211769999999997,0.28290770000000004
545,3.4188059999999996,0.28018790000000005
546,3.4164480000000004,0.277491
547,3.414103,0.27481669999999997
548,3.4117699999999997,0.2721651
549,3.40945,0.2695358
550,3.407143,0.2669289
551,3.404849,0.26434409999999997
552,3.402567,0.2617813
553,3.400297,0.2592404
554,3.39804,0.2567212
555,3.3957949999999997,0.2542236
556,3.393562,0.2517475
557,3.39134,0.24929279999999998
558,3.389131,0.2468592
559,3.3869339999999997,0.24444659999999999
560,3.3847480000000005,0.24205500000000002
561,3.382575,0.23968409999999998
562,3.380412,0.2373339
563,3.3782620000000003,0.23500410000000002
564,3.376122,0.2326947
565,3.373994,0.23040560000000002
566,3.3718779999999997,0.22813649999999996
567,3.369772,0.2258874
568,3.3676779999999997,0.223658
569,3.365594,0.2214484
570,3.363522,0.21925830000000002
571,3.3614599999999997,0.21708760000000002
572,3.35941,0.2149361
573,3.3573699999999995,0.2128038
574,3.35534,0.21069050000000009
575,3.3533209999999998,0.20859610000000006
576,3.3513129999999998,0.20652039999999997
577,3.3493150000000003,0.2044632
578,3.347328,0.2024246
579,3.3453510000000004,0.2004042
580,3.3433839999999995,0.1984021
581,3.3414269999999995,0.196418
582,3.3394800000000004,0.1944519
583,3.337543,0.19250350000000002
584,3.3356169999999996,0.19057290000000002
585,3.3337,0.1886597
586,3.3317930000000002,0.186764
587,3.3298949999999996,0.1848856
588,3.328007,0.1830243
589,3.326129,0.18118
590,3.324261,0.1793526
591,3.322402,0.177542
592,3.3205519999999997,0.17574800000000002
593,3.318712,0.1739705
594,3.316881,0.17220950000000002
595,3.3150589999999998,0.1704646
596,3.313246,0.168736
597,3.311443,0.16702329999999999
598,3.309648,0.16532650000000002
599,3.3078629999999998,0.1636455
600,3.306086,0.16198010000000002
601,3.304318,0.16033029999999998
602,3.3025589999999996,0.1586958
603,3.3008089999999997,0.1570766
604,3.299068,0.15547260000000002
605,3.297335,0.1538836
606,3.29561,0.15230950000000001
607,3.2938949999999996,0.15075020000000006
608,3.292187,0.1492056
609,3.290488,0.14767550000000002
610,3.2887980000000003,0.14615989999999998
611,3.287116,0.14465870000000006
612,3.2854410000000005,0.1431716
613,3.283776,0.1416986
614,3.282118,0.14023970000000002
615,3.280468,0.1387945
616,3.2788269999999997,0.13736320000000002
617,3.277193,0.1359454
618,3.2755669999999997,0.13454129999999995
619,3.273949,0.1331505
620,3.272339,0.131773
621,3.270737,0.1304087
622,3.269143,0.1290575
623,3.2675560000000003,0.1277193
624,3.2659759999999998,0.126394
625,3.264405,0.12508139999999998
626,3.262841,0.1237815
627,3.261284,0.12249410000000001
628,3.259735,0.1212192
629,3.258193,0.1199566
630,3.2566580000000003,0.11870619999999996
631,3.255131,0.117468
632,3.2536110000000003,0.1162418
633,3.252098,0.1150275
634,3.250593,0.113825
635,3.249094,0.1126343
636,3.247603,0.11145510000000004
637,3.246118,0.1102875
638,3.244641,0.10913130000000001
639,3.24317,0.10798640000000001
640,3.241707,0.1068528
641,3.24025,0.10573030000000001
642,3.2388,0.10461880000000001
643,3.237357,0.1035182
644,3.23592,0.1024285
645,3.23449,0.1013495
646,3.2330669999999997,0.1002811
647,3.23165,0.0992233
648,3.2302400000000002,0.098176
649,3.228837,0.097139
650,3.22744,0.0961123
651,3.226049,0.0950958
652,3.2246650000000003,0.0940894
653,3.223287,0.093093
654,3.221915,0.0921065
655,3.22055,0.0911299
656,3.219191,0.0901629
657,3.217838,0.0892056
658,3.216491,0.0882579
659,3.2151509999999996,0.0873197
660,3.213816,0.0863909
661,3.212488,0.0854713
662,3.2111650000000003,0.084561
663,3.209849,0.0836598
664,3.208539,0.0827677
665,3.207234,0.0818846
666,3.2059349999999998,0.0810103
667,3.2046419999999998,0.0801449
668,3.2033549999999997,0.0792882
669,3.202074,0.0784401
670,3.200798,0.0776007
671,3.199529,0.0767697
672,3.198264,0.0759471
673,3.197006,0.0751328
674,3.195753,0.0743269
675,3.194505,0.0735291
676,3.193263,0.0727394
677,3.192027,0.0719577
678,3.1907959999999997,0.071184
679,3.189571,0.0704182
680,3.188351,0.0696602
681,3.187136,0.0689099
682,3.185926,0.0681673
683,3.1847220000000003,0.0674323
684,3.1835240000000002,0.0667049
685,3.18233,0.0659848
686,3.181142,0.0652722
687,3.179959,0.0645668
688,3.1787810000000003,0.0638687
689,3.177608,0.0631778
690,3.17644,0.062494000000000015
691,3.175277,0.0618172
692,3.1741200000000003,0.0611474
693,3.172967,0.060484500000000004
694,3.1718189999999997,0.0598284
695,3.170677,0.059179099999999984
696,3.169539,0.0585366
697,3.168406,0.057900599999999997
698,3.167278,0.0572713
699,3.166155,0.056648500000000004
700,3.165036,0.0560321
701,3.163923,0.0554221
702,3.162814,0.0548185
703,3.16171,0.0542211
704,3.1606099999999997,0.05363
705,3.1595150000000003,0.053045
706,3.158425,0.052466
707,3.15734,0.0518932
708,3.156259,0.051326300000000005
709,3.155183,0.0507653
710,3.154111,0.050210199999999997
711,3.153044,0.0496608
712,3.151981,0.0491173
713,3.150923,0.0485794
714,3.149869,0.0480471
715,3.148819,0.0475205
716,3.147774,0.0469993
717,3.146734,0.046483699999999996
718,3.145697,0.045973400000000005
719,3.1446650000000003,0.0454685
720,3.143638,0.045
721,3.142614,0.044474599999999996
722,3.141595,0.043985500000000004
723,3.14058,0.043501599999999994
724,3.139569,0.0430227
725,3.138563,0.0425489
726,3.1375599999999997,0.0420801
727,3.136562,0.0416163
728,3.135568,0.041157400000000004
729,3.134578,0.040703300000000005
730,3.1335919999999997,0.0403
731,3.1326099999999997,0.0398
732,3.1316319999999997,0.0393698
733,3.1306580000000004,0.0389
734,3.1296880000000002,0.0385
735,3.1287220000000002,0.0381
736,3.12776,0.0377
737,3.126802,0.0372
738,3.1258470000000003,0.0368275
739,3.1248970000000003,0.036419400000000005
740,3.123951,0.0360157
741,3.123008,0.0356
742,3.1220689999999998,0.0352211
743,3.121134,0.0348
744,3.120202,0.034443400000000006
745,3.119275,0.0340608
746,3.1183509999999997,0.0337
747,3.1174310000000003,0.0333
748,3.116514,0.0329373
749,3.115601,0.0325708
750,3.114692,0.0322082
751,3.113787,0.0318
752,3.112885,0.0314947
753,3.111986,0.0311437
754,3.1110919999999997,0.030796499999999997
755,3.110201,0.030452999999999997
756,3.109313,0.0301
757,3.108429,0.029776999999999998
758,3.107548,0.0294445
759,3.106671,0.0291
760,3.105797,0.0288
761,3.104927,0.0285
762,3.10406,0.0281
763,3.103197,0.0278349
764,3.102336,0.0275
765,3.10148,0.0272
766,3.1006259999999997,0.0269103
767,3.099776,0.0266087
768,3.0989299999999997,0.0263
769,3.098086,0.0260154
770,3.0972459999999997,0.0257235
771,3.096409,0.0254
772,3.095576,0.0251493
773,3.094745,0.0248668
774,3.093918,0.0246
775,3.093094,0.0243111
776,3.092274,0.024
777,3.091456,0.0237674
778,3.090642,0.0235
779,3.08983,0.0232
780,3.089022,0.023
5000,3,0

File: data/Si3N4.csv
wl,n,k
192.414993,2.372103,0.23974099999999998
194.001999,2.37983,0.23307399999999998
195.589081,2.38263,0.216914
197.176178,2.378561,0.196604
198.763351,2.368071,0.176709
200.350571,2.354192,0.16028699999999999
201.937836,2.3397669999999997,0.14688800000000002
203.525162,2.32582,0.135518
205.112518,2.312664,0.125302
206.699921,2.3000130000000003,0.115549
208.287399,2.287355,0.106276
209.874908,2.27458,0.097753
211.462448,2.261766,0.090223
213.050049,2.2491659999999998,0.083904
214.637695,2.237275,0.078773
216.225388,2.226388,0.074438
217.813141,2.216551,0.070504
219.400925,2.207666,0.066605
220.98877,2.199462,0.062412999999999996
222.57663,2.191468,0.057875
224.164581,2.183422,0.053211
225.752533,2.175232,0.048639
227.340546,2.166897,0.044358999999999996
228.928619,2.158512,0.040554
230.516693,2.150303,0.037304000000000004
232.104858,2.142433,0.034499
233.693039,2.13496,0.032018
235.281281,2.127894,0.029747000000000003
236.869537,2.121205,0.027579000000000003
238.457855,2.1148119999999997,0.025422999999999998
240.046219,2.108593,0.023268
241.634598,2.1024849999999997,0.021165
243.223053,2.096461,0.019158
244.811523,2.0905139999999998,0.017291
246.400055,2.084658,0.015604
247.988602,2.078929,0.014131
249.577194,2.073393,0.012863999999999999
251.165848,2.06808,0.01176
252.754517,2.063,0.010776
254.343231,2.0581490000000002,0.009874
255.932007,2.053514,0.009016
257.520813,2.04907,0.008166
259.10965,2.044773,0.007302
260.698517,2.040578,0.006432
262.287415,2.03646,0.005576
263.876373,2.032408,0.004753
265.465363,2.0284150000000003,0.003979
267.054382,2.024482,0.003271
268.643433,2.020613,0.002643
270.232513,2.016824,0.002107
271.821655,2.0131330000000003,0.001659
273.410828,2.0095490000000003,0.00129
275.000031,2.0060759999999997,0.000988
276.589264,2.0027150000000002,0.000746
278.178528,1.999468,0.000553
279.767822,1.996332,0.000402
281.357147,1.9933040000000002,0.000284
282.946533,1.9903790000000001,0.000194
284.53595,1.987552,0.000125
286.125366,1.9848189999999999,7.6e-05
287.714844,1.982176,4.1e-05
289.304352,1.9796200000000002,2e-05
290.89386,1.9771459999999998,7.000000000000001e-06
292.483459,1.974751,2e-06
294.073029,1.972432,0
295.662659,1.9701830000000002,0
297.252319,1.967999,0
298.84201,1.965877,0
300.431732,1.963814,0
302.021484,1.961805,0
303.611267,1.9598490000000002,0
305.20105,1.957943,0
306.790894,1.956084,0
308.380768,1.954272,0
309.970642,1.952504,0
311.560577,1.950778,0
313.150543,1.9490919999999998,0
314.740509,1.947446,0
316.330505,1.9458369999999998,0
317.920532,1.944264,0
319.51059,1.9427259999999997,0
321.100677,1.9412209999999999,0
322.690796,1.9397490000000002,0
324.280914,1.938309,0
325.871063,1.936898,0
327.461243,1.935517,0
329.051453,1.934164,0
330.641693,1.932839,0
332.231964,1.931539,0
333.822235,1.930266,0
335.412537,1.9290169999999998,0
337.002869,1.9277919999999997,0
338.593231,1.926591,0
340.183594,1.925412,0
341.773987,1.9242549999999998,0
343.36441,1.9231189999999998,0
344.954865,1.922003,0
346.545319,1.9209080000000003,0
348.135803,1.919832,0
349.726288,1.918775,0
351.316833,1.917736,0
352.907349,1.916714,0
354.497894,1.9157099999999998,0
356.088501,1.914722,0
357.679108,1.9137509999999998,0
359.269714,1.912795,0
360.860352,1.9118540000000002,0
362.450989,1.910928,0
364.041687,1.9100169999999999,0
365.632385,1.9091189999999998,0
367.223083,1.908234,0
368.813782,1.907362,0
370.404541,1.9065029999999998,0
371.9953,1.9056549999999999,1e-06
373.58606,1.9048189999999998,2e-06
375.176849,1.903995,4e-06
376.767639,1.9031810000000002,7.000000000000001e-06
378.358459,1.902378,1e-05
379.94931,1.9015849999999999,1.4999999999999999e-05
381.540161,1.900802,2e-05
383.131042,1.9000290000000002,2.7000000000000002e-05
384.721893,1.899266,3.5e-05
386.312805,1.898512,4.4e-05
387.903687,1.8977669999999998,5.5e-05
389.494598,1.8970310000000001,6.7e-05
391.08551,1.8963029999999998,8.1e-05
392.676453,1.8955830000000002,9.7e-05
394.267426,1.894871,0.000115
395.858398,1.894166,0.000135
397.449371,1.8934689999999998,0.000159
399.040344,1.89278,0.000186
400.631348,1.892098,0.000216
402.222351,1.8914229999999999,0.000251
403.813385,1.890757,0.000289
405.404388,1.890098,0.000333
406.995422,1.889447,0.00038
408.586487,1.8888049999999998,0.000433
410.177551,1.8881709999999998,0.000491
411.768616,1.887547,0.000554
413.35968,1.8869310000000001,0.000622
414.950745,1.886326,0.000697
416.54184,1.885732,0.000777
418.132904,1.8851490000000002,0.000863
419.72403,1.884579,0.000953
421.315125,1.884023,0.001047
422.90625,1.8834799999999998,0.001145
424.497375,1.8829509999999998,0.001243
426.088531,1.882436,0.001343
427.679626,1.881934,0.001443
429.270813,1.881446,0.001542
430.861908,1.880971,0.00164
432.453064,1.880508,0.001735
434.04425,1.8800580000000002,0.001827
435.635345,1.879619,0.001916
437.226501,1.8791919999999998,0.002
438.817688,1.878775,0.00208
440.408844,1.878369,0.002153
442.000061,1.8779720000000002,0.002221
443.591217,1.8775830000000002,0.002282
445.182373,1.877201,0.002336
446.773529,1.8768259999999999,0.002382
448.364685,1.876455,0.00242
449.955902,1.8760880000000002,0.002451
451.547058,1.875723,0.002475
453.138245,1.875358,0.002494
454.729431,1.874995,0.002508
456.320618,1.874632,0.002517
457.911774,1.874269,0.002524
459.502991,1.873905,0.002527
461.094147,1.873541,0.002528
462.685303,1.8731759999999997,0.002528
464.276459,1.872811,0.002527
465.867676,1.8724450000000001,0.002525
467.458832,1.872078,0.002524
469.049988,1.8717110000000001,0.002524
470.641174,1.871343,0.002525
472.23233,1.8709759999999998,0.002527
473.823486,1.8706080000000003,0.002532
475.414642,1.8702400000000001,0.00254
477.005768,1.869873,0.002551
478.596924,1.869507,0.002566
480.18808,1.869143,0.002584
481.779205,1.8687799999999999,0.002607
483.3703,1.86842,0.002635
484.961487,1.868065,0.002667
486.552582,1.8677139999999999,0.002703
488.143707,1.8673669999999998,0.002743
489.734802,1.8670259999999999,0.002786
491.325867,1.8666909999999999,0.002832
492.916992,1.8663610000000002,0.00288
494.508057,1.866037,0.002929
496.099182,1.865719,0.00298
497.690247,1.865407,0.003033
499.281311,1.865101,0.003086
500.872314,1.8648,0.003139
502.463379,1.8645049999999999,0.003192
504.054382,1.864216,0.003245
505.645416,1.863932,0.003298
507.23642,1.8636540000000001,0.00335
508.827454,1.86338,0.0034
510.418457,1.8631119999999999,0.003449
512.009399,1.8628490000000002,0.003496
513.600403,1.8625900000000002,0.003541
515.191345,1.8623349999999999,0.003584
516.782288,1.8620849999999998,0.003625
518.37323,1.861838,0.003663
519.964172,1.861594,0.003698
521.555054,1.8613529999999998,0.003729
523.145935,1.861115,0.003758
524.736877,1.8608779999999998,0.003783
526.327759,1.860642,0.003804
527.918579,1.860407,0.003823
529.509399,1.860171,0.00384
531.10022,1.859935,0.003854
532.69104,1.8596990000000002,0.003867
534.28186,1.859461,0.003879
535.872681,1.8592229999999998,0.00389
537.463379,1.858984,0.003901
539.054138,1.858744,0.003911
540.644897,1.8585029999999998,0.003922
542.235596,1.8582610000000002,0.003934
543.826294,1.858018,0.003947
545.416992,1.857775,0.003961
547.00769,1.85753,0.003977
548.598267,1.8572849999999999,0.003994
550.188904,1.8570400000000002,0.004014
551.779541,1.8567939999999998,0.004036
553.370117,1.8565490000000002,0.004061
554.960693,1.8563029999999998,0.00409
556.55127,1.856057,0.004121
558.141785,1.8558119999999998,0.004156
559.7323,1.855568,0.004194
561.322815,1.8553240000000002,0.004237
562.913269,1.855082,0.004283
564.503723,1.8548419999999999,0.004334
566.094116,1.8546040000000001,0.004389
567.68457,1.8543669999999999,0.00445
569.274963,1.854134,0.004515
570.865295,1.853904,0.004585
572.455688,1.853678,0.00466
574.045959,1.853457,0.004741
575.636292,1.8532419999999998,0.004826
577.226501,1.8530330000000002,0.004916
578.816772,1.8528310000000001,0.00501
580.406982,1.852636,0.005107
581.997192,1.8524490000000002,0.005207
583.587341,1.852269,0.005308
585.177551,1.852098,0.005411
586.767639,1.851934,0.005515
588.357788,1.851778,0.005619
589.947815,1.8516299999999999,0.005723
591.537842,1.851491,0.005827
593.127869,1.851359,0.005929
594.717896,1.851234,0.00603
596.307861,1.851118,0.006129
597.897766,1.851009,0.006226
599.487671,1.8509080000000002,0.006319
601.077576,1.850813,0.00641
602.667419,1.8507259999999999,0.006497
604.257202,1.850646,0.00658
605.847046,1.850572,0.006658
607.436829,1.8505049999999998,0.006732
609.02655,1.850443,0.006801
610.616272,1.8503880000000001,0.006864
612.205933,1.850338,0.006922
613.795532,1.8502939999999999,0.006974
615.385193,1.850254,0.00702
616.974731,1.8502189999999998,0.007059
618.564331,1.8501880000000002,0.007091
620.15387,1.8501619999999999,0.007116
621.743347,1.850138,0.007134
623.332825,1.850118,0.007145
624.922241,1.8501009999999998,0.007147
626.511597,1.8500860000000001,0.007142
628.100952,1.8500720000000002,0.007128
629.690308,1.8500599999999998,0.007106
631.279602,1.850048,0.007075
632.868835,1.850036,0.007036
634.458069,1.850023,0.006987
636.047241,1.850008,0.006931
637.636353,1.849991,0.006866
639.225464,1.8499700000000001,0.006794
640.814575,1.8499459999999999,0.006714
642.403625,1.849918,0.006628
643.992615,1.8498860000000001,0.006536
645.581604,1.84985,0.006439
647.170532,1.849809,0.006335
648.759399,1.849763,0.006227
650.348267,1.8497130000000002,0.006115
651.937134,1.8496569999999999,0.005998
653.525879,1.849596,0.005877
655.114624,1.84953,0.005753
656.703308,1.849459,0.005626
658.291992,1.8493830000000002,0.005495
659.880615,1.8493009999999999,0.005363
661.469177,1.849213,0.005228
663.057739,1.84912,0.005092
664.64624,1.8490220000000002,0.004953
666.234741,1.848919,0.004814
667.82312,1.8488099999999998,0.004674
669.411499,1.848696,0.004533
670.999878,1.8485759999999998,0.004391
672.588135,1.848452,0.00425
674.176392,1.848322,0.004108
675.764587,1.8481869999999998,0.003967
677.352783,1.8480470000000002,0.003826
678.940918,1.8479029999999999,0.003686
680.528992,1.847753,0.003548
682.117065,1.8475990000000002,0.00341
683.705017,1.8474400000000002,0.003274
685.292969,1.847277,0.003139
686.88092,1.8471099999999998,0.003007
688.46875,1.8469380000000002,0.002876
690.056519,1.8467619999999998,0.002748
691.644348,1.846583,0.002623
693.232056,1.8463990000000001,0.002499
694.819702,1.846212,0.002379
696.407349,1.846022,0.002262
697.994934,1.8458279999999998,0.002148
699.582458,1.845632,0.002037
701.169983,1.845432,0.001929
702.757446,1.84523,0.001825
704.344849,1.8450259999999998,0.001725
705.932129,1.8448189999999998,0.001629
707.519409,1.844611,0.001537
709.106689,1.844402,0.001448
710.693909,1.8441919999999998,0.001364
712.281067,1.843981,0.001283
713.868103,1.8437689999999998,0.001206
715.4552,1.843557,0.001132
717.042175,1.843345,0.001062
718.629089,1.843132,0.000995
720.216003,1.8429200000000001,0.000931
721.802856,1.8427080000000002,0.00087
723.389648,1.842496,0.000812
724.976379,1.842285,0.000757
726.56311,1.8420740000000002,0.000705
728.149719,1.841863,0.000655
729.736267,1.841653,0.000608
731.322815,1.8414439999999999,0.000564
732.909302,1.841235,0.000522
734.495728,1.8410279999999999,0.000482
736.082092,1.8408209999999998,0.000444
737.668335,1.8406150000000001,0.000409
739.254639,1.8404099999999999,0.000375
740.84082,1.8402049999999999,0.000344
742.426941,1.8400020000000001,0.000315
744.013062,1.8398,0.000287
745.59906,1.8395990000000002,0.000261
747.185059,1.8393990000000002,0.000237
748.770996,1.8392,0.000215
750.356812,1.839002,0.000194
751.942688,1.838805,0.000174
753.528442,1.8386099999999999,0.000156
755.114136,1.838416,0.000139
756.699707,1.838222,0.000124
758.285278,1.8380299999999998,0.00011
759.870789,1.8378400000000001,9.7e-05
761.456238,1.83765,8.499999999999999e-05
763.041626,1.837462,7.4e-05
764.627014,1.837274,6.4e-05
766.21228,1.837088,5.6000000000000006e-05
767.797485,1.836904,4.8e-05
769.382629,1.8367200000000001,4e-05
770.967712,1.8365369999999999,3.4e-05
772.552734,1.836356,2.8000000000000003e-05
774.137695,1.8361759999999998,2.3e-05
775.722595,1.835997,1.9e-05
777.307495,1.8358189999999999,1.4999999999999999e-05
778.892212,1.8356430000000001,1.2e-05
780.476929,1.8354669999999997,9e-06
782.061646,1.835293,7.000000000000001e-06
783.646179,1.835119,5e-06
785.230713,1.834947,4e-06
786.815186,1.8347759999999997,3e-06
788.399597,1.8346060000000002,2e-06
789.983948,1.834436,1e-06
791.568237,1.834268,1e-06
793.152405,1.8341009999999998,0
794.736511,1.8339349999999999,0
796.320618,1.8337689999999998,0
797.904663,1.833605,0
799.488586,1.8334409999999999,0
801.072388,1.833278,0
802.65625,1.833115,0
804.23999,1.8329540000000002,0
805.823608,1.8327930000000001,0
807.407227,1.8326330000000002,0
808.990784,1.832473,0
810.574219,1.832314,0
812.157593,1.832155,0
813.740967,1.831997,0
815.324219,1.831839,0
816.907349,1.831682,0
818.49054,1.8315259999999998,0
820.073547,1.8313689999999998,0
821.656555,1.831214,0
823.239441,1.831059,0
824.822266,1.830904,0
826.404968,1.8307490000000002,0
827.987671,1.830595,0
829.570313,1.830442,0
831.152832,1.8302880000000001,0
832.735352,1.830136,0
834.317688,1.8299830000000001,0
835.900024,1.8298310000000002,0
837.4823,1.829679,0
839.064453,1.8295279999999998,0
840.646606,1.829376,0
842.228638,1.8292259999999998,0
843.810547,1.829075,0
845.392395,1.828925,0
846.974243,1.828775,0
848.555847,1.828625,0
850.137512,1.8284759999999998,0
851.719116,1.828327,0
853.300598,1.8281779999999999,0
854.882019,1.8280290000000001,0
856.463379,1.827881,0
858.044617,1.8277330000000003,0
859.625793,1.8275849999999998,0
861.206848,1.8274380000000001,0
862.787903,1.82729,0
864.368835,1.827143,0
865.949707,1.8269959999999998,0
867.530457,1.8268490000000002,0
869.111145,1.826703,0
870.691772,1.826556,0
872.272339,1.8264099999999999,0
873.852722,1.8262650000000002,0
875.433228,1.8261189999999998,0
877.013489,1.8259729999999998,0
878.593628,1.8258279999999998,0
880.173828,1.8256830000000002,0
881.753784,1.825538,0
883.333801,1.825393,0
884.913696,1.825248,0
886.493469,1.825103,0
888.073242,1.824959,0
889.652832,1.824815,0
891.2323,1.824671,0
892.811829,1.824527,0
894.391235,1.824383,0
895.97052,1.824239,0
897.549683,1.824096,0
899.128784,1.823952,0
900.707825,1.823809,0
902.286804,1.823666,0
903.865601,1.823523,0
905.444458,1.82338,0
907.023071,1.823237,0
908.601685,1.8230939999999998,0
910.180176,1.8229520000000001,0
911.758606,1.8228090000000001,0
913.336914,1.8226669999999998,0
914.915161,1.822525,0
916.493347,1.822383,0
918.071411,1.822241,0
919.649292,1.8220990000000001,0
921.227234,1.821957,0
922.804993,1.8218150000000002,0
924.38269,1.8216729999999999,0
925.960327,1.821532,0
927.537781,1.82139,0
929.115234,1.821248,0
930.692566,1.821107,0
932.269836,1.820966,0
933.846985,1.8208240000000002,0
935.424011,1.8206830000000003,0
937.000977,1.8205419999999999,0
938.57782,1.820401,0
940.154602,1.8202599999999998,0
941.731262,1.8201189999999998,0
943.307922,1.8199779999999999,0
944.884399,1.819837,0
946.460754,1.819696,0
948.036987,1.8195560000000002,0
949.613281,1.8194150000000002,0
951.189331,1.819274,0
952.76532,1.819134,0
954.341309,1.818993,0
955.917114,1.8188529999999998,0
957.492798,1.8187119999999999,0
959.068359,1.818572,0
960.643921,1.8184310000000001,0
962.21936,1.8182909999999999,0
963.794617,1.8181509999999999,0
965.369934,1.81801,0
966.945007,1.81787,0
968.52002,1.8177299999999998,0
970.09491,1.817589,0
971.6698,1.817449,0
973.244507,1.817309,0
974.819153,1.8171689999999998,0
976.393677,1.817029,0
977.968079,1.816889,0
979.542358,1.816748,0
981.116577,1.8166080000000002,0
982.690735,1.816468,0
984.264771,1.816328,0
985.838684,1.8161880000000001,0
987.412415,1.8160479999999999,0
988.986145,1.815908,0
990.559753,1.815768,0
992.133179,1.8156279999999998,0
993.706665,1.8154880000000002,0
995.279907,1.815348,0
996.853027,1.8152080000000002,0
998.426147,1.8150680000000001,0
999.999146,1.8149279999999999,0
1012.878723,1.81378,0
1016.250183,1.81348,0
1019.622375,1.813179,0
1022.995239,1.812878,0
1026.368652,1.812577,0
1029.74292,1.812275,0
1033.117676,1.811973,0
1036.493286,1.8116720000000002,0
1039.869385,1.8113700000000001,0
1043.246338,1.8110669999999998,0
1046.623779,1.810764,0
1050.001953,1.8104619999999998,0
1053.380859,1.8101580000000002,0
1056.760498,1.809855,0
1060.140625,1.809551,0
1063.521484,1.809247,0
1066.903076,1.8089419999999998,0
1070.2854,1.8086380000000002,0
1073.668213,1.808332,0
1077.051758,1.808027,0
1080.436035,1.807721,0
1083.820923,1.8074150000000002,0
1087.206543,1.8071080000000002,0
1090.592773,1.8068009999999999,0
1093.979736,1.8064939999999998,0
1097.36731,1.806186,0
1100.755615,1.8058779999999999,0
1104.144531,1.805569,0
1107.53418,1.8052599999999999,0
1110.924438,1.8049509999999998,0
1114.31543,1.804641,0
1117.707031,1.8043310000000001,0
1121.099365,1.8040200000000002,0
1124.49231,1.803709,0
1127.885986,1.8033970000000001,0
1131.280273,1.8030849999999998,0
1134.675293,1.802772,0
1138.070923,1.802459,0
1141.467285,1.802145,0
1144.864258,1.8018310000000002,0
1148.261963,1.8015169999999998,0
1151.660278,1.8012009999999998,0
1155.059326,1.800886,0
1158.458984,1.80057,0
1161.859253,1.8002529999999999,0
1165.260376,1.799936,0
1168.661987,1.799618,0
1172.064453,1.7993,0
1175.467529,1.7989810000000002,0
1178.871216,1.798661,0
1182.275635,1.7983419999999999,0
1185.680664,1.7980209999999999,0
1189.086304,1.7977,0
1192.492798,1.797378,0
1195.89978,1.7970560000000002,0
1199.307617,1.7967330000000001,0
1202.716064,1.7964099999999998,0
1206.125122,1.796086,0
1209.534912,1.7957610000000002,0
1212.945313,1.795436,0
1216.356445,1.7951099999999998,0
1219.768188,1.7947830000000002,0
1223.180664,1.794456,0
1226.59375,1.794129,0
1230.007568,1.7938,0
1233.421997,1.7934709999999998,0
1236.837158,1.7931419999999998,0
1240.25293,1.7928119999999999,0
1243.669434,1.7924810000000002,0
1247.086548,1.7921490000000002,0
1250.504395,1.7918169999999998,0
1253.922852,1.791484,0
1257.342041,1.791151,0
1260.761841,1.7908169999999999,0
1264.182373,1.790482,0
1267.603516,1.790146,0
1271.025391,1.78981,0
1274.447998,1.7894729999999999,0
1277.871094,1.789136,0
1281.294922,1.7887979999999999,0
1284.719482,1.788459,0
1288.144775,1.7881189999999998,0
1291.570557,1.787779,0
1294.997192,1.787438,0
1298.424316,1.787096,0
1301.852295,1.7867540000000002,0
1305.280762,1.786411,0
1308.710083,1.7860669999999998,0
1312.139893,1.785722,0
1315.570557,1.785377,0
1319.001709,1.785031,0
1322.433716,1.784684,0
1325.866333,1.7843369999999998,0
1329.299561,1.7839880000000001,0
1332.733521,1.7836400000000001,0
1336.168091,1.78329,0
1339.603271,1.782939,0
1343.039307,1.782588,0
1346.47583,1.7822360000000002,0
1349.913208,1.781883,0
1353.351196,1.7815299999999998,0
1356.789795,1.7811759999999999,0
1360.229126,1.780821,0
1363.669189,1.7804650000000002,0
1367.109741,1.7801080000000002,0
1370.551025,1.7797509999999999,0
1373.993042,1.779393,0
1377.435791,1.779034,0
1380.87915,1.778674,0
1384.322998,1.778314,0
1387.767822,1.777953,0
1391.213135,1.777591,0
1394.65918,1.7772279999999998,0
1398.105835,1.776864,0
1401.553223,1.7765,0
1405.001221,1.7761349999999998,0
1408.449951,1.775769,0
1411.899292,1.7754020000000001,0
1415.349365,1.775034,0
1418.800049,1.774666,0
1422.251465,1.7742959999999999,0
1425.703491,1.773926,0
1429.15625,1.773555,0
1432.609619,1.773184,0
1436.063721,1.7728110000000001,0
1439.518555,1.7724380000000002,0
1442.973877,1.7720630000000002,0
1446.430054,1.7716880000000002,0
1449.886841,1.771312,0
1453.344238,1.770936,0
1456.802368,1.770558,0
1460.261108,1.7701799999999999,0
1463.720581,1.7698,0
1467.180786,1.76942,0
1470.641479,1.769039,0
1474.103027,1.768657,0
1477.565186,1.768275,0
1481.027954,1.7678909999999999,0
1484.491455,1.767507,0
1487.955566,1.767121,0
1491.42041,1.766735,0
1494.885986,1.766348,0
1498.352051,1.7659599999999998,0
1501.81897,1.765571,0
1505.286377,1.765182,0
1508.754639,1.764791,0
1512.223389,1.7644,0
1515.692993,1.7640069999999999,0
1519.163208,1.763614,0
1522.634033,1.76322,0
1526.105591,1.762825,0
1529.577881,1.762429,0
1533.050659,1.7620330000000002,0
1536.52417,1.7616349999999998,0
1539.998413,1.761236,0
1543.473389,1.760837,0
1546.948975,1.7604369999999998,0
1550.425171,1.7600349999999998,0
1553.9021,1.7596330000000002,0
1557.379639,1.7592299999999998,0
1560.85791,1.7588259999999998,0
1564.336792,1.758421,0
1567.816528,1.758015,0
1571.296753,1.757609,0
1574.777588,1.7572009999999998,0
1578.259277,1.756792,0
1581.741577,1.7563830000000002,0
1585.224487,1.755972,0
1588.708252,1.7555610000000001,0
1592.192505,1.755149,0
1595.67749,1.754735,0
1599.163086,1.754321,0
1602.649414,1.7539060000000002,0
1606.136475,1.7534900000000002,0
1609.624023,1.7530729999999999,0
1613.112427,1.7526549999999999,0
1616.601318,1.7522360000000001,0
1620.091064,1.751816,0
1623.581299,1.751395,0
1627.072388,1.7509740000000003,0
1630.564087,1.7505509999999997,0
1634.056396,1.750127,0
1637.549561,1.7497029999999998,0
1641.043213,1.749277,0
1644.537476,1.74885,0
1648.032593,1.748423,0
1651.52832,1.7479939999999998,0
1655.024658,1.747565,0
1658.521729,1.7471349999999999,0
1662.019531,1.746703,0
1665.517944,1.746271,0
1669.016968,1.7458369999999999,0
1672.516846,1.7454029999999998,0
1676.017212,1.744968,0
1679.518188,1.744532,0
1683.019897,1.7440939999999998,0
15000,1.7441,0
